Repository: vertical-cloud-lab/custom-induction-furnace

# custom-induction-furnace

Custom Induction Furnace project — documentation and resources for building and operating an induction furnace. See preprint at https://arxiv.org/abs/2609.22118
(xref: [LinkedIn](https://lnkd.in/p/gpVekxN4))

<!--- source GIF in case I need to make changes: https://chatgpt.com/share/e/6ab596ff-3c4c-83e8-a1e9-2f8f8b9f92bf --->

## Documentation

All documentation has been downloaded from the Box shared folder — including
every subfolder — into the [`docs/`](docs/) directory (227 files), preserving
the original folder structure. Additional files have been merged from the main
branch with duplicates removed. See [`docs/README.md`](docs/README.md) for a
per-folder breakdown.

**Box Shared Link:** https://byu.box.com/s/lh04mmpkhvhy4vtokpm4sol711xycrph

### Folders

| Folder | Files |
|--------|------:|
| [`docs/data_log/`](docs/data_log/) | 102 |
| [`docs/manual/`](docs/manual/) | 20 |
| [`docs/temp-control-modification/`](docs/temp-control-modification/) | 24 |
| [`docs/quotes/`](docs/quotes/) | 14 |
| [`docs/LabVIEW/`](docs/LabVIEW/) | 12 |
| [`docs/lepel furnace pictures/`](docs/lepel%20furnace%20pictures/) | 10 |
| [`docs/CYSI/`](docs/CYSI/) | 9 |
| [`docs/east-coast-induction/`](docs/east-coast-induction/) | 6 |
| [`docs/MFC/`](docs/MFC/) | 6 |
| [`docs/equipment-reference/`](docs/equipment-reference/) | 7 |
| [`docs/ThermalEvaporation/`](docs/ThermalEvaporation/) | 4 |
| [`docs/Vent Valve/`](docs/Vent%20Valve/) | 2 |
| [`docs/KF Supplies/`](docs/KF%20Supplies/) | 1 |
| [`docs/student-work/`](docs/student-work/) | 1 |

One file in the shared folder is intentionally omitted because it exceeds
GitHub's 100 MB per-file limit (`IFrun043_Ni4N5_028_endOfTest.mp4`, ≈122 MB).

### Re-downloading

To re-download every file from Box (subfolders included):

```bash
pip install requests
python download_box_docs.py
```

Downloaded files are saved to the `docs/` directory. To also fetch files
larger than 100 MB, pass `--max-bytes 0`.

# Documentation

Files downloaded from the Box shared folder (including all subfolders):
https://byu.box.com/s/lh04mmpkhvhy4vtokpm4sol711xycrph

Additional files merged from the main branch (removed duplicates).

A total of **227 files** are included, preserving the original folder structure
and removing internal duplicates. One file in the Box shared folder is intentionally
**not** included: `data_log/IFrun041-060/IFrun043_extra/IFrun043_Ni4N5_028_endOfTest.mp4`
(≈122 MB), because it exceeds GitHub's 100 MB per-file limit. Use
`python ../download_box_docs.py --max-bytes 0` to fetch it locally.

## Top-level folders

| Folder | Files |
|--------|------:|
| `data_log/` | 102 |
| `manual/` | 20 |
| `temp-control-modification/` | 24 |
| `quotes/` | 14 |
| `LabVIEW/` | 12 |
| `lepel furnace pictures/` | 10 |
| `CYSI/` | 9 |
| `east-coast-induction/` | 6 |
| `MFC/` | 6 |
| `equipment-reference/` | 7 |
| `ThermalEvaporation/` | 4 |
| `Vent Valve/` | 2 |
| `KF Supplies/` | 1 |
| `student-work/` | 1 |

## Root files (Induction Furnace specific)

| File | Description |
|------|-------------|
| `induction-furnace-schematic.pptx` | Induction furnace schematic diagram |
| `induction_parts_list.xlsx` | Parts list and components |
| `coils-drawing.pdf` | Coil design drawings |
| `induction_order_corrections.pptx` | Order corrections and updates |
| `Picture1.png` | Image reference |
| `schematic.pptx` | Schematic presentation |
| `induction_SOP_200901.docx` | Standard Operating Procedure (Sept 2020) |
| `coils.oxps` | Coil design document |
| `SOP.docx` | Alternative Standard Operating Procedure |

## Re-downloading

To re-download every file from Box (subfolders included):

```bash
python ../download_box_docs.py
```

File: docs/data_log/IFrun041-060/IFrun055_Ni4N5_045,046_1200C_12h.txt
Ni4N5_045 on bottom. Trying with 20 sccm flow during run to observe if oxidation is increased. Doing 3 backfills with the ball valve open as normal.

Accidentally did the first backfill with the tank closed off. Going to re-do that one. I thought something was weird because it showed that it went up to 7.5E2 torr, which hasn't happened when I've backfilled with argon.

1st pump-down:
2nd pump-down: 6:55 pm
3rd pump-down: 7:03 pm


It's also possible that I may only need 1 or 2 backfills. The issue I saw before may have been from the sample having contact with the graphite.

In this case, it's crucible->Al2O3 plate->Ni4N5_045->Al2O3 plate->Ni4N5_046->Al2O3 powder->lid&sapphire window.

I checked back to IFrun052_Ni4N5_040_1200C_12h.txt, and took a look at Ni4N5_040. If I remember correctly, this was the sample that had the graphite directly contacting it. Thus, after this run, I may try doing only 1 backfill instead of 3 to see if there is the same level of oxidation.

It seems to be overshooting more frequently with PID = 1 1 0.2.

There may have been a little bit more oxidation on the sample. It's also possible that it's because the sample actually got hotter because of how the decreased flow-rate affected the temperature distribution.

Ni4N5_045 which was on the bottom seems to have a more noticeable texture. Again, not sure if that's from oxidation or a heat difference between the two samples. It would be plausible for it to be oxidation since the crucible no longer has a tight fit, and it might be easier for gas to make its way in from the sides.

Also, I was able to wipe off some oxidation from the Al2O3 plates where the sample was contacting. I will probably want to incorporate this into the SOP. Do I want to have ultrasonic cleaning as part of the procedure prior to annealing? Perhaps that is something else that I will test later.

File: docs/data_log/IFrun041-060/IFrun056_Ni4N5_047,048_1200C_12h.txt
Ni4N5_047 on bottom. Going to try to keep the lower number at the bottom of the crucible, and work up in numbers to the top of the crucible.

Doing only 1 backfill this time.

Pump-down: 5:56 pm 20-02-27.
Backfill: 8:17 pm

I think I'll do one more, since should probably have in the procedure that I've been flowing argon with a sealed system for at least a little bit to purge the line.

Pump-down: 8:19 pm
Backfill: 9:14 pm

Oxidation seems fine. The bottom sample was a little bit harder to remove, which may be an indication of some more oxidation or just that I need to clean the Al2O3. The crucible seems fine, as well as the sapphire window.

File: docs/data_log/IFrun041-060/IFrun057_Ni4N5_049,050_1200C_12h.txt
crucible -> Al2O3 plate -> Ni4N5_049 -> Al2O3 plate -> Ni4N5_050 -> Al2O3 plate -> stub & window

Letting it purge for a few minutes with ball valve open. Also, I'm down to ~300 psi so I should request a new argon tank.
purge start: 2020-02-28 ~12:03 pm
pumping: 12:07 pm
backfill: 1:15 pm
switch to 20 sccm: 1:17 pm

There was an issue with the furnace. Apparently it started struggling to keep up the current at about 1:30 pm, and did it's automatic shut-off at about 2:00 pm.

Some weird stuff was going on with the flow-rate. Lots of wide oscillations from zero to max. Possibly related to the fan being too close to the coil stand and the induction furnace being double grounded in some sense? Thought I might have heard some buzzing that stopped when I moved the fan further away. I'm so confused.

Also changed the derivative time from 1 to 0.2. This may have been affecting the temperature. That was a big mess.

File: docs/data_log/IFrun041-060/IFrun058_Ni4N5_051,052_1200C_12h.txt
Ni4N5_051 on bottom I think. Let argon flow with the ball valve open for a minute or two and did a small roughing pump (turbo pump got to ~4%) followed by a backfill to purge the gas line/system a bit, and now pumping fully to high-vac. That way I still get a little extra by way of purging the chamber without putting undue stress on the turbo pump (e.g. doing 3 backfills from high-vac).
crucible->Al2O3 plate->Ni4N5_051->Al2O3 plate->Ni4N5_052->Al2O3 plate->crucible plug & window.

I need to make sure if I go with the ideal vac quick change tube that there is still a way to support the teflon from the bottom (i.e. it doesn't just drop down the bellows tube).

High-vac pump: 9:50 pm
Backfill: 10:10 pm
MFC engaged: 10:15 pm

Accidentally broke one of the Al2O3 plates because I was using metal tweezers to secure it while trying to clean it off. Considering doing an ultrasonic cleaning of the samples prior to the anneal, and seeing if that lessens the oxidation. In the meantime, going to make another plate.

File: docs/data_log/IFrun041-060/IFrun060_Ni4N5_056,057_1200C_12h.txt
It looks like I may have missed even making a Ni4N5_055. Woops. At any rate, Ni4N5_056 on bottom, Ni4N5_057 on top. Doing two backfills this time to see if that helps with the oxidation.

I'd rather use the 20 sccm flow rate instead of the purge rate, but it may turn out purging is my only viable option. If doing forming gas (5% H2, 95% Ar) instead of pure Ar helps, this could suggest that high-purity argon would also help. If I did forming gas, I don't necessarily have a way to ensure it goes directly to the ventilation, unless I used a fan, some kind of really large tubing around the exhaust of the roughing pump, or bought another vent valve and a high-vac tee valve or gate valve to direct the flow after the backfill steps are complete.

First pump started: ~9:44 pm
Backfill: 10:03 pm
Pump: 10:06 pm
Backfill: 10:13 pm
MFC started: 10:14 pm
Ball valve closed: 10:15 pm

Soon, I would like to move to doing 3 or 4 samples at a time. In order to do this, I think I will need to machine some more crucibles and make some more Al2O3 disks.

File: docs/data_log/IFrun081-100/IFrun081_Ni200_015_1325C_20h.txt
Some purging before high vac. No roughing. Time step changed from 10 s to 1 s. PID controls same as IFrun080: 1 : 0.2 : 0.1
With the z position of the crucible, the center plug looks a bit cooler than the edges. Might want to move it down for later runs.

Also note that the pyrometer is out of focus. Would need to check back to previous runs to see if it's under- or over-focused.

With a timestep of 1 s, the dither seems to be a lot better (+/- ~5 deg C).

File: docs/data_log/IFrun081-100/IFrun082_Ni4N5_081_1300C_20h.txt
Moving down to 1300 C to try to prevent too much surface melting from occurring. Really I'd like to try the contactless annealing approach. If I had access to the machine shop, really wouldn't be too hard..

It's possible that by having the sample vertically suspended, I'll run into more of a thermal gradient than I would normally.

Anneal only lasted about 20 h... furnace was still on, but seems that the RF power, plate, and filament shut off. Unless it automatically switched off and somebody turned it back on.

It seems to be an issue with the water flow. Perhaps someone turned the water off..

I should probably change out the LED indicators, since they've all gone out it would seem.

Min grain size: 45, max: 334, mean: ~150 um

Sample wasn't too difficult to remove, but still left smoe deposit and I had to peel certain parts off.

File: docs/data_log/IFrun081-100/IFrun083_Ni4N5_085_1300C_20h.txt
Contactless annealing, rather large crucible. Not sure if it's going to be able to maintain the temperature. Also, vacuum pathway is definitely more restricted than normal because of how large the crucible is towards the bottom. I may consider removing that portion. I should really consider the possiblity of there being micro-fractures in the quartz tube. I may want to go to a higher purity gas as well..

The pressure seems to be much higher with the restricted space due to the large crucible - only reaching ~1E-3 torr at 100%. May want to let the turbo pump run for a while longer before backfilling. Also did a roughing backfill to start out with, but the gas flow seemed restricted in that case as well.

Backfilling at 1E-3 torr

Also, I forgot to ultrasonically clean the sample beforehand. 

Also, I should really automate the "clear chart" function when I hit start.

It seems like the hottest piece was what was directly contacting the alumina rod, near the top. The grain sizes of the two sides were not as high as I would have expected. The grains did, however, seem fairly equi-axed (just not necessarily the same size). A decent distribution of grain sizes. I think annealing for longer and moving the crucible up such that it's sitting directly centered in the coils would prove interesting.

I think I'll start with a fresh sample, this time ultrasonically cleaned.

File: docs/data_log/IFrun081-100/IFrun084_Ni4N5_086_1300C_20h.txt
Moved the crucible so that the top surface of the crucible is pretty much level with the top of the coils.

Next time, considering going up to 1350 C.

Roughing backfill then high vac. Ultimate pressure of ~1E-4 (left it running for several hours).

It's a more narrow sample this time too, and it was ultrasonically cleaned.

With this positioning, the outer part is noticeably hotter than the inner plug. We'll see what happens. Again, this is where having a second pyrometer measuring the temperature from below would be really nice.

At 1300 C, still quite unmistakably hotter on the crucible than the plug. I wonder if having it defocused is a good idea, since technically I could still get the temperature readout from within via the sapphire disk.

cut out after ~15 h ...

The sample melted. Perhaps I could refocus the pyrometer.. what it wouldn't solve to have a second pyrometer reading.. The time I'd have saved over the last several months by having a second pyrometer..

Some signs on the coils of wear/thermal treatment that I don't think I've noticed before. Some white flakes. Perhaps it actually got too hot. This is also pretty much the largest crucible I've used so far.
