Repository: vertical-cloud-lab/custom-induction-furnace

# custom-induction-furnace

Custom Induction Furnace project — documentation and resources for building and operating an induction furnace. See preprint at https://arxiv.org/abs/2609.22118
(xref: [LinkedIn](https://lnkd.in/p/gpVekxN4))

<!--- source GIF in case I need to make changes: https://chatgpt.com/share/e/6ab596ff-3c4c-83e8-a1e9-2f8f8b9f92bf --->

## Documentation

All documentation has been downloaded from the Box shared folder — including
every subfolder — into the [`docs/`](docs/) directory (227 files), preserving
the original folder structure. Additional files have been merged from the main
branch with duplicates removed. See [`docs/README.md`](docs/README.md) for a
per-folder breakdown.

**Box Shared Link:** https://byu.box.com/s/lh04mmpkhvhy4vtokpm4sol711xycrph

### Folders

| Folder | Files |
|--------|------:|
| [`docs/data_log/`](docs/data_log/) | 102 |
| [`docs/manual/`](docs/manual/) | 20 |
| [`docs/temp-control-modification/`](docs/temp-control-modification/) | 24 |
| [`docs/quotes/`](docs/quotes/) | 14 |
| [`docs/LabVIEW/`](docs/LabVIEW/) | 12 |
| [`docs/lepel furnace pictures/`](docs/lepel%20furnace%20pictures/) | 10 |
| [`docs/CYSI/`](docs/CYSI/) | 9 |
| [`docs/east-coast-induction/`](docs/east-coast-induction/) | 6 |
| [`docs/MFC/`](docs/MFC/) | 6 |
| [`docs/equipment-reference/`](docs/equipment-reference/) | 7 |
| [`docs/ThermalEvaporation/`](docs/ThermalEvaporation/) | 4 |
| [`docs/Vent Valve/`](docs/Vent%20Valve/) | 2 |
| [`docs/KF Supplies/`](docs/KF%20Supplies/) | 1 |
| [`docs/student-work/`](docs/student-work/) | 1 |

One file in the shared folder is intentionally omitted because it exceeds
GitHub's 100 MB per-file limit (`IFrun043_Ni4N5_028_endOfTest.mp4`, ≈122 MB).

### Re-downloading

To re-download every file from Box (subfolders included):

```bash
pip install requests
python download_box_docs.py
```

Downloaded files are saved to the `docs/` directory. To also fetch files
larger than 100 MB, pass `--max-bytes 0`.

# Documentation

Files downloaded from the Box shared folder (including all subfolders):
https://byu.box.com/s/lh04mmpkhvhy4vtokpm4sol711xycrph

Additional files merged from the main branch (removed duplicates).

A total of **227 files** are included, preserving the original folder structure
and removing internal duplicates. One file in the Box shared folder is intentionally
**not** included: `data_log/IFrun041-060/IFrun043_extra/IFrun043_Ni4N5_028_endOfTest.mp4`
(≈122 MB), because it exceeds GitHub's 100 MB per-file limit. Use
`python ../download_box_docs.py --max-bytes 0` to fetch it locally.

## Top-level folders

| Folder | Files |
|--------|------:|
| `data_log/` | 102 |
| `manual/` | 20 |
| `temp-control-modification/` | 24 |
| `quotes/` | 14 |
| `LabVIEW/` | 12 |
| `lepel furnace pictures/` | 10 |
| `CYSI/` | 9 |
| `east-coast-induction/` | 6 |
| `MFC/` | 6 |
| `equipment-reference/` | 7 |
| `ThermalEvaporation/` | 4 |
| `Vent Valve/` | 2 |
| `KF Supplies/` | 1 |
| `student-work/` | 1 |

## Root files (Induction Furnace specific)

| File | Description |
|------|-------------|
| `induction-furnace-schematic.pptx` | Induction furnace schematic diagram |
| `induction_parts_list.xlsx` | Parts list and components |
| `coils-drawing.pdf` | Coil design drawings |
| `induction_order_corrections.pptx` | Order corrections and updates |
| `Picture1.png` | Image reference |
| `schematic.pptx` | Schematic presentation |
| `induction_SOP_200901.docx` | Standard Operating Procedure (Sept 2020) |
| `coils.oxps` | Coil design document |
| `SOP.docx` | Alternative Standard Operating Procedure |

## Re-downloading

To re-download every file from Box (subfolders included):

```bash
python ../download_box_docs.py
```

File: docs/data_log/IFrun041-060/IFrun054_Ni4N5_042,044_1200C_12h.txt
Trying two samples at once. Ni4N5_042 is on bottom, Ni4N5_044 is on the top, and both samples have s1 facing up, where s1 is the orientation where the big triangular cut is on the top-right, and the small triangular cut is on the top-left. Accidentally made a weird cut a bit too far into Ni4N5_043 (was trying to make a square cut) which is why I decided not to use that one anymore and also why I went with a large and small triangular cut instead. From bottom to top: Al2O3 plate -> Ni4N5_042 -> Al2O3 plate -> Ni4N5_044 -> Al2O3 powder -> crucible lid w/ sapphire window. Situated the middle of the crucible approximately halfway up the height of the coils. 

3 backfills from high-vac followed by purge flow. Next time will probably try 20 sccm. Also might try higher temperature and same time and/or higher temperature and less time later on.

I think this is 3 backfills, but I may have lost count. It might be 2, but probably 3.

In the middle of the run, adjusted it so that the crucible sits below the coils. Definitely is requiring a higher power to maintain the same temperature reading. ~0.8 instead of ~0.6. Also had a pretty sharp drop in the temperature around the time I adjusted it.

Using:
P: 1.00
I: 0.5
D: 0.1

from 5:52 pm on (200225)

There still seems to be somewhat of a disparity between the plug and the crucible. Maybe I should lower the sample even more. It may be an issue of heat insulation as well.

Another steep drop in temperature from lowering the sample relative to the coils even further. The disparity in color between the plug and the crucible seems to be significantly less. Where the sapphire window is, it almost seems to be cooler. Perhaps an optimal configuration could be having a hole in the plug, and having an alumina plate that the plug goes up against. Possibly with or without the sapphire window.

200226
Bent Ni4N5_002 a little bit, might affect the exposed area grains later on, so wanted to make a note of it here.

Both samples have minimal oxidation and neither of the samples melted. I think that having it lower to promote a more even heating across the crucible was a good idea. Still not exactly sure what temperature things are getting annealed at. I'm also running low on gas, and will want to order some more through Kevin. Thinking about checking to see if a higher purity option is available in a smaller size - potentially less storage cost and less overall cost for the gas. This of course would be assuming a 20 sccm flow-rate or similar which I still need to test.

File: docs/data_log/IFrun041-060/IFrun059_Ni4N5_053,054_1200C_12h.txt
5 min US clean in ethanol sitting atop PTFE sheet in glass jar.

Going to have the argon switched out soon. Having them put the tank in the corner and I'll switch it out myself at some point. Outlet pressure of 6 psi usually. ~200 psi left in tank.

Switching the turbo start-up pressure from 2 torr to 1 torr.

Pumping starting at 2:37 pm.
Backfilling at 5:16 pm. Vacuum reached ~2E-5 torr.

MFC started: 5:19 pm
Ball valve closed: 5:19 pm

Seeing if doing the US clean will decrease the amount of oxidation. It may be more related to the flow-rate and how well the graphite crucible is sealed. If it's the flow-rate, I can consider doing tests at the purge rate again, but I would want to get it set up so I can do an auto-shutoff of the purge, which wasn't working because of a ground issue with one of the DAQ modules.

I could of course re-do the graphite crucible. I'm thinking it may really be worth it to get a second pyrometer and measure the temperature from the bottom. Not doing so may dramatically preclude the possibility of doing a composite study on the effect of furnace parameters on how accurate the through-thickness linear interpolation is. Maybe I don't have time to do that study, or maybe if I have extra time at the end, then I can do that sort of study as an add-on. One of those "fills the volume available" principles might come into play though, where there's not enough time because it got left to the end instead of being done in sequence.

In total it would probably only add a few more hundred dollars for a much better understanding of the thermal gradient and the actual temperature of the samples. It would provide a nice "upper limit" criteria, where that reading should not reach some critical temperature below the melting point. It would also provide the functionality needed to run reducing environments followed by Pd thermal evaporation experiments.

I should be thinking of how to get the permeation experiments running quickly, though. I could order some 25 um thick nickel as well as some more 100 um thick nickel and test multiple thicknesses, as I think would be fairly important to do. It's seeming more and more like the permeation experiments will still be the limiting factor.

It seems that the oxidation is still present after the run (I haven't actually checked if it's oxidation, but it looks like faint traces around the GBs. The argon gas hasn't come yet, so it may be worth it to ask Kevin about switching that to forming gas (5% H2, 95% Ar) instead of pure argon, to give a slightly reducing atmosphere to get rid of oxide at the surface.
