Repository: vertical-cloud-lab/custom-induction-furnace

# custom-induction-furnace

Custom Induction Furnace project — documentation and resources for building and operating an induction furnace. See preprint at https://arxiv.org/abs/2609.22118
(xref: [LinkedIn](https://lnkd.in/p/gpVekxN4))

<!--- source GIF in case I need to make changes: https://chatgpt.com/share/e/6ab596ff-3c4c-83e8-a1e9-2f8f8b9f92bf --->

## Documentation

All documentation has been downloaded from the Box shared folder — including
every subfolder — into the [`docs/`](docs/) directory (227 files), preserving
the original folder structure. Additional files have been merged from the main
branch with duplicates removed. See [`docs/README.md`](docs/README.md) for a
per-folder breakdown.

**Box Shared Link:** https://byu.box.com/s/lh04mmpkhvhy4vtokpm4sol711xycrph

### Folders

| Folder | Files |
|--------|------:|
| [`docs/data_log/`](docs/data_log/) | 102 |
| [`docs/manual/`](docs/manual/) | 20 |
| [`docs/temp-control-modification/`](docs/temp-control-modification/) | 24 |
| [`docs/quotes/`](docs/quotes/) | 14 |
| [`docs/LabVIEW/`](docs/LabVIEW/) | 12 |
| [`docs/lepel furnace pictures/`](docs/lepel%20furnace%20pictures/) | 10 |
| [`docs/CYSI/`](docs/CYSI/) | 9 |
| [`docs/east-coast-induction/`](docs/east-coast-induction/) | 6 |
| [`docs/MFC/`](docs/MFC/) | 6 |
| [`docs/equipment-reference/`](docs/equipment-reference/) | 7 |
| [`docs/ThermalEvaporation/`](docs/ThermalEvaporation/) | 4 |
| [`docs/Vent Valve/`](docs/Vent%20Valve/) | 2 |
| [`docs/KF Supplies/`](docs/KF%20Supplies/) | 1 |
| [`docs/student-work/`](docs/student-work/) | 1 |

One file in the shared folder is intentionally omitted because it exceeds
GitHub's 100 MB per-file limit (`IFrun043_Ni4N5_028_endOfTest.mp4`, ≈122 MB).

### Re-downloading

To re-download every file from Box (subfolders included):

```bash
pip install requests
python download_box_docs.py
```

Downloaded files are saved to the `docs/` directory. To also fetch files
larger than 100 MB, pass `--max-bytes 0`.

# Extracted context from binary documents

Machine-readable text extracted from the binary source documents in [`../../docs/`](../../docs/) so the HardwareX manuscript can be drafted and reviewed from version-controlled text. Each file links back to its binary source of record. Regenerate with `python paper/extract_context.py`.

| Extracted file | Source document | Description |
|----------------|-----------------|-------------|
| [`SOP_induction_200901.md`](SOP_induction_200901.md) | `docs/induction_SOP_200901.docx` | LEPEL Induction Furnace Standard Operating Procedure (Sept 2020) |
| [`SOP_alternate.md`](SOP_alternate.md) | `docs/SOP.docx` | Alternate Standard Operating Procedure |
| [`parts_list.md`](parts_list.md) | `docs/induction_parts_list.xlsx` | Induction furnace parts list / bill of materials (working) |
| [`schematic_induction_furnace.md`](schematic_induction_furnace.md) | `docs/induction-furnace-schematic.pptx` | Induction furnace system schematic (component callouts) |
| [`schematic_support_stand.md`](schematic_support_stand.md) | `docs/schematic.pptx` | System and support-stand schematic |
| [`order_corrections_coils.md`](order_corrections_coils.md) | `docs/induction_order_corrections.pptx` | Coil order corrections (geometry / specifications) |
| [`useful_links.md`](useful_links.md) | `docs/manual/useful_links.docx` | Useful links (oscillator/rectifier tubes) |

File: paper/extracted-context/SOP_alternate.md
# Alternate Standard Operating Procedure

> Extracted from [`docs/SOP.docx`](../../docs/SOP.docx). Auto-extracted text for reference; the binary file is the source of record.

Furnace start-up procedure

1. Arrange crucible on top of Teflon, alumina, and boron nitride tube in order shown in figure 1.

Figure  Diagram of crucible support structure.

2. Place YSZ specimen in crucible.

3. Adjust level of induction furnace stand to place induction coils around the crucible.

4. Place quartz tube over crucible support structure.

5. Check alignment of crucible and support structure through the peep hole. Components should be in the center of the quartz tube and should not touch the quartz wall. Reposition components if necessary.

6. Confirm the system is sealed, then turn on the roughing pump.

7. Allow the pressure to reach  ______ Torr, then turn on the high vacuum pump

8. Allow system to reach a vacuum, about ____________ torr, then open argon valves. Turn the valve on the tank left, turn the next valve right, and then the next valve (Refer to figure 2)

Figure  Open valves to argon gas.

9. Confirm the pyrometer is connected to power

10. Turn on cooler control box, power box, and EIA box.

11. Turn on fans

12. From LabVIEW, enter emergency notification email

13. Press start program, gradually increase power to begin heating the specimen (Keep heating rate to < 10 K/min)

14. Increase power until desired temperature has been reached. (Note that the pyrometer does not recognize temperatures < 700 deg C)

Image 1.

b. Change pressure set point so that the high vacuum pump stays on all the time

9. Begin to power on the furnace gradually from LabVIEW

- Get a screen shot of labVIEW screen to show where to input power

Shut Down Procedure

1. Close valves to argon gas

2. Turn off T-Station vacuum pump. Press button on the left and then middle button

3. Turn off cooler control box, power box, and EIA box

4. Turn off fans

5. Turn off power to pyrometer and vacuum pump

6. In LabVIEW press E-Stop / End program

Furnace Operation

Check daily

Coolant levels and any fluid leaks.

Temperature of coolant should be below 45 deg C. It will automatically shut down at 50 deg C, but should not be run above 45 deg C for prolonged periods of time

Pressure should be roughly 2 torr

To get coolant temperature down, increase the water flow or decrease the furnace power.

(do not exceed 10 deg C per minute heating rate)

Check pyrometer power.
