Repository: vertical-cloud-lab/custom-induction-furnace

# custom-induction-furnace

Custom Induction Furnace project — documentation and resources for building and operating an induction furnace. See preprint at https://arxiv.org/abs/2609.22118
(xref: [LinkedIn](https://lnkd.in/p/gpVekxN4))

<!--- source GIF in case I need to make changes: https://chatgpt.com/share/e/6ab596ff-3c4c-83e8-a1e9-2f8f8b9f92bf --->

## Documentation

All documentation has been downloaded from the Box shared folder — including
every subfolder — into the [`docs/`](docs/) directory (227 files), preserving
the original folder structure. Additional files have been merged from the main
branch with duplicates removed. See [`docs/README.md`](docs/README.md) for a
per-folder breakdown.

**Box Shared Link:** https://byu.box.com/s/lh04mmpkhvhy4vtokpm4sol711xycrph

### Folders

| Folder | Files |
|--------|------:|
| [`docs/data_log/`](docs/data_log/) | 102 |
| [`docs/manual/`](docs/manual/) | 20 |
| [`docs/temp-control-modification/`](docs/temp-control-modification/) | 24 |
| [`docs/quotes/`](docs/quotes/) | 14 |
| [`docs/LabVIEW/`](docs/LabVIEW/) | 12 |
| [`docs/lepel furnace pictures/`](docs/lepel%20furnace%20pictures/) | 10 |
| [`docs/CYSI/`](docs/CYSI/) | 9 |
| [`docs/east-coast-induction/`](docs/east-coast-induction/) | 6 |
| [`docs/MFC/`](docs/MFC/) | 6 |
| [`docs/equipment-reference/`](docs/equipment-reference/) | 7 |
| [`docs/ThermalEvaporation/`](docs/ThermalEvaporation/) | 4 |
| [`docs/Vent Valve/`](docs/Vent%20Valve/) | 2 |
| [`docs/KF Supplies/`](docs/KF%20Supplies/) | 1 |

# Manuscript workspace (Review of Scientific Instruments)

Working materials for a
[Review of Scientific Instruments](https://pubs.aip.org/aip/rsi) (AIP Publishing)
article describing the custom induction furnace — the retrofit of a bare RF
induction generator into a computer-controlled, vacuum-integrated annealing
system. The manuscript was originally drafted for HardwareX and was retargeted
to RSI on 2026-07-02 (the better venue fit; see the PR #3 discussion) — the
HardwareX version is archived in [`archive/`](archive/).

## Contents

| Path | Purpose |
|------|---------|
| [`paper.tex`](paper.tex) / [`paper.pdf`](paper.pdf) | The RSI manuscript draft (LaTeX, REVTeX 4.2 with the `aip,rsi` options) and its compiled **clean** PDF (no status box / TODO notes). Build with `make pdf` (pdflatex / MiKTeX); [`paper-draft.pdf`](paper-draft.pdf) (`make draft`) renders the same source with the draft notes visible. |
| [`template/rsi/`](template/rsi/) | Mirrored REVTeX 4.2 / AIP template files (incl. the `rsi` substyle) and the official author instructions — see the [RSI guide summary](template/rsi/RSI_GUIDE_FOR_AUTHORS.md). |
| [`archive/`](archive/) | The archived HardwareX version of the manuscript (Elsevier `elsarticle` class); [`template/`](template/) retains the `elsarticle` files it builds against, plus the [HardwareX Guide for Authors summary](template/HARDWAREX_GUIDE_FOR_AUTHORS.md). |
| [`paper.md`](paper.md) | Migration note — the manuscript moved from Markdown to LaTeX; kept as a pointer. |
| [`SI.tex`](SI.tex) / [`SI.pdf`](SI.pdf) | The supplementary material, compiled per the AIP author instructions (a single separate PDF named `SI.pdf` at initial submission, S-numbered figures/tables, alt text under each caption). Typesets the content of [`supplementary/`](supplementary/) — figures S1–S13, the specimen–run linkage (Table S1, run IDs hyperlinked to the raw logs), the bill of materials (Table S2), and the design-file inventory (Table S3). Build with `make si`; the `supplementary/*.md` files remain the editable sources of record. |
| [`supplementary/`](supplementary/) | Editable Markdown sources for the supplementary material (figures, specimen–run linkage, BOM, design-file inventory). |
| [`Makefile`](Makefile) | Builds `paper.pdf` (clean), `paper-draft.pdf` (with notes), and `SI.pdf` (supplementary) from their `.tex` sources. |
| [`PLAN.md`](PLAN.md) | The manuscript plan: the RSI migration plan (top), contribution framing, section-by-section mapping to the repository files that feed the manuscript, and a pre-submission gap checklist. |
| [`run_edison_review.py`](run_edison_review.py) | Submits the draft + context to an Edison Scientific Analysis review job and saves the feedback. |
| [`edison-feedback/`](edison-feedback/) | Reviewer feedback on the draft (and the analysis notebook) returned by the Edison Analysis job. |
| [`extract_context.py`](extract_context.py) | Reproducible utility that extracts text and embedded figures from the binary documents in [`../docs/`](../docs/) into `extracted-context/`. |
| [`extracted-context/`](extracted-context/) | Machine-readable text extracted from `.pptx`/`.docx`/`.xlsx` source documents (SOP, parts list, schematics, coil corrections). The binaries in `docs/` remain the source of record. |
| [`extracted-context/figures/`](extracted-context/figures/) | Candidate manuscript figures (hardware photos, coil geometry) pulled from the embedded media in the PowerPoint files. |

File: paper/ysz_refs_query/artifacts/Manuscript Citation Decision Table
| Manuscript claim | Recommended wording | Strongest references (full short citation + DOI) | What each directly establishes |
|---|---|---|---|
| **Grain growth in 8YSZ / cubic zirconia is highly temperature sensitive** | **Supported wording:** “Grain growth in yttria-stabilized zirconia is thermally activated and follows a grain-growth law with an Arrhenius temperature dependence of the rate constant, making coarsening highly sensitive to annealing temperature.” | **Tekeli & Demir, 2005**, *Ceramics International* **31**, 973–980. DOI: **10.1016/j.ceramint.2004.10.011**; **Matsui, Yoshida, & Ikuhara, 2010**, *Journal of the European Ceramic Society* **30**, 1679–1690. DOI: **10.1016/j.jeurceramsoc.2010.01.007** (pqac-00000000, pqac-00000001) | **Tekeli & Demir 2005** directly measures static grain growth in **8 mol% yttria-stabilized cubic zirconia (8YSCZ)** annealed at **1400–1600 °C** for **10–100 h**, reporting **grain-growth exponent n = 2** and **activation energy Q = 289 kJ mol⁻¹** for undoped 8YSCZ; this is the best composition-specific citation for Arrhenius grain-growth kinetics in cubic zirconia. **Matsui et al. 2010** directly reports YSZ grain-growth activation energies of **588 and 640 kJ mol⁻¹** for identified mechanisms, providing strong corroboration that YSZ grain growth is thermally activated with large activation barriers. |
| **Direct graphite–alumina contact was avoided because of a eutectic reaction lowering the interface melting temperature to ~1800 °C** | **Recommended correction:** “Direct contact between graphite and alumina was avoided because alumina is not inert to carbon at very high temperature, especially under vacuum or low oxygen potential: the interface can undergo **carbothermal reduction**, generating **CO** and Al-bearing vapor species and forming **Al₄C₃** and aluminum oxycarbides (e.g., **Al₄O₄C**), which degrade the interface. We therefore avoid describing this as a simple Al₂O₃–C eutectic at ~1800 °C.” | **Walker & Fruehan, 2013**, *Metallurgical and Materials Transactions B* **44**, 853–861. DOI: **10.1007/s11663-013-9839-3**; **Kruesi, Galvez, Halmann, & Steinfeld, 2011**, *Metallurgical and Materials Transactions B* **42**, 254–260. DOI: **10.1007/s11663-010-9461-6**; **Cox & Pidgeon, 1963**, *Canadian Journal of Chemistry* **41**, 671–683. DOI: **10.1139/v63-095**; **Lihrmann, Zambetakis, & Daire, 1989**, *Journal of the American Ceramic Society* **72**, 1704–1709. DOI: **10.1111/j.1151-2916.1989.tb06306.x**; **Fernández-González et al., 2018**, *Solar Energy* **170**, 520–540. DOI: **10.1016/j.solener.2018.05.065** (pqac-00000002) | The currently available evidence supports **reactive carbothermal degradation**, not a simple binary “Al₂O₃–graphite eutectic at ~1800 °C.” **Walker & Fruehan 2013**, **Kruesi et al. 2011**, and **Cox & Pidgeon 1963** are the key thermodynamic/experimental carbothermal-reduction papers to cite for Al₂O₃–C reactivity under vacuum/low oxygen potential. **Lihrmann et al. 1989** is the appropriate phase-equilibria paper for the reacted **Al₂O₃–Al₄C₃/oxycarbide** subsystem, showing that oxycarbides must be considered rather than invoking pristine Al₂O₃–C eutectic melting. **Fernández-González et al. 2018** is a useful review-level support for the statement that bulk carbothermal reduction of alumina typically requires about **2100–2300 °C**, while under vacuum lower-temperature pathways still involve **Al₄C₃, Al₄O₄C, and volatile Al₂O** rather than a simple eutectic-melting mechanism. |
