Repository: vertical-cloud-lab/custom-induction-furnace

# custom-induction-furnace

Custom Induction Furnace project — documentation and resources for building and operating an induction furnace. See preprint at https://arxiv.org/abs/2609.22118
(xref: [LinkedIn](https://lnkd.in/p/gpVekxN4))

<!--- source GIF in case I need to make changes: https://chatgpt.com/share/e/6ab596ff-3c4c-83e8-a1e9-2f8f8b9f92bf --->

## Documentation

All documentation has been downloaded from the Box shared folder — including
every subfolder — into the [`docs/`](docs/) directory (227 files), preserving
the original folder structure. Additional files have been merged from the main
branch with duplicates removed. See [`docs/README.md`](docs/README.md) for a
per-folder breakdown.

**Box Shared Link:** https://byu.box.com/s/lh04mmpkhvhy4vtokpm4sol711xycrph

### Folders

| Folder | Files |
|--------|------:|
| [`docs/data_log/`](docs/data_log/) | 102 |
| [`docs/manual/`](docs/manual/) | 20 |
| [`docs/temp-control-modification/`](docs/temp-control-modification/) | 24 |
| [`docs/quotes/`](docs/quotes/) | 14 |
| [`docs/LabVIEW/`](docs/LabVIEW/) | 12 |
| [`docs/lepel furnace pictures/`](docs/lepel%20furnace%20pictures/) | 10 |
| [`docs/CYSI/`](docs/CYSI/) | 9 |
| [`docs/east-coast-induction/`](docs/east-coast-induction/) | 6 |
| [`docs/MFC/`](docs/MFC/) | 6 |
| [`docs/equipment-reference/`](docs/equipment-reference/) | 7 |
| [`docs/ThermalEvaporation/`](docs/ThermalEvaporation/) | 4 |
| [`docs/Vent Valve/`](docs/Vent%20Valve/) | 2 |
| [`docs/KF Supplies/`](docs/KF%20Supplies/) | 1 |

# Manuscript workspace (Review of Scientific Instruments)

Working materials for a
[Review of Scientific Instruments](https://pubs.aip.org/aip/rsi) (AIP Publishing)
article describing the custom induction furnace — the retrofit of a bare RF
induction generator into a computer-controlled, vacuum-integrated annealing
system. The manuscript was originally drafted for HardwareX and was retargeted
to RSI on 2026-07-02 (the better venue fit; see the PR #3 discussion) — the
HardwareX version is archived in [`archive/`](archive/).

## Contents

| Path | Purpose |
|------|---------|
| [`paper.tex`](paper.tex) / [`paper.pdf`](paper.pdf) | The RSI manuscript draft (LaTeX, REVTeX 4.2 with the `aip,rsi` options) and its compiled **clean** PDF (no status box / TODO notes). Build with `make pdf` (pdflatex / MiKTeX); [`paper-draft.pdf`](paper-draft.pdf) (`make draft`) renders the same source with the draft notes visible. |
| [`template/rsi/`](template/rsi/) | Mirrored REVTeX 4.2 / AIP template files (incl. the `rsi` substyle) and the official author instructions — see the [RSI guide summary](template/rsi/RSI_GUIDE_FOR_AUTHORS.md). |
| [`archive/`](archive/) | The archived HardwareX version of the manuscript (Elsevier `elsarticle` class); [`template/`](template/) retains the `elsarticle` files it builds against, plus the [HardwareX Guide for Authors summary](template/HARDWAREX_GUIDE_FOR_AUTHORS.md). |
| [`paper.md`](paper.md) | Migration note — the manuscript moved from Markdown to LaTeX; kept as a pointer. |
| [`SI.tex`](SI.tex) / [`SI.pdf`](SI.pdf) | The supplementary material, compiled per the AIP author instructions (a single separate PDF named `SI.pdf` at initial submission, S-numbered figures/tables, alt text under each caption). Typesets the content of [`supplementary/`](supplementary/) — figures S1–S13, the specimen–run linkage (Table S1, run IDs hyperlinked to the raw logs), the bill of materials (Table S2), and the design-file inventory (Table S3). Build with `make si`; the `supplementary/*.md` files remain the editable sources of record. |
| [`supplementary/`](supplementary/) | Editable Markdown sources for the supplementary material (figures, specimen–run linkage, BOM, design-file inventory). |
| [`Makefile`](Makefile) | Builds `paper.pdf` (clean), `paper-draft.pdf` (with notes), and `SI.pdf` (supplementary) from their `.tex` sources. |
| [`PLAN.md`](PLAN.md) | The manuscript plan: the RSI migration plan (top), contribution framing, section-by-section mapping to the repository files that feed the manuscript, and a pre-submission gap checklist. |
| [`run_edison_review.py`](run_edison_review.py) | Submits the draft + context to an Edison Scientific Analysis review job and saves the feedback. |
| [`edison-feedback/`](edison-feedback/) | Reviewer feedback on the draft (and the analysis notebook) returned by the Edison Analysis job. |
| [`extract_context.py`](extract_context.py) | Reproducible utility that extracts text and embedded figures from the binary documents in [`../docs/`](../docs/) into `extracted-context/`. |
| [`extracted-context/`](extracted-context/) | Machine-readable text extracted from `.pptx`/`.docx`/`.xlsx` source documents (SOP, parts list, schematics, coil corrections). The binaries in `docs/` remain the source of record. |
| [`extracted-context/figures/`](extracted-context/figures/) | Candidate manuscript figures (hardware photos, coil geometry) pulled from the embedded media in the PowerPoint files. |

File: paper/characterization-crossref.md
# SEM / EBSD / optical ↔ furnace-run cross-reference

Auto-generated by `paper/build_characterization_crossref.py`. Each row is a
characterized specimen; `matched_runs` is the archived furnace run(s) whose
`Ni4N5_###` / `Ni200_###` specimen ID matches the characterization folder, with
the machine-parsed soak temperature/duration from
`docs/data_log/processed/run_summary.csv`.

- Characterized specimens with committed data: **35**
- Of those, specimens with a matched parsed run log: **9**
- Specimens with committed EBSD/OIM data: **10**
- Specimens with committed EDS data: **1**

| Specimen | Material | Matched run(s) | Soak (parsed) | SEM files | Optical files | Techniques | EBSD | EDS |
|---|---|---|---|---:|---:|---|:--:|:--:|
| Ni200_001 | Ni200 | Ni200_001_IFrun004; Ni200_001_IFrun005 | — | 0 | 3 | optical | no | no |
| Ni200_015 | Ni200 | IFrun081_Ni200_015_1325C_20h | 1326.4C/1241.7min | 0 | 3 | optical | no | no |
| Ni200_017 | Ni200 | IFrun080_Ni200_017_1325C_40h | 1330.7C/2483.2min | 0 | 2 | optical | no | no |
| Ni4N5_001 | Ni4N5 | — | — | 0 | 2 | optical | no | no |
| Ni4N5_001a | Ni4N5 | — | — | 0 | 2 | optical | no | no |
| Ni4N5_001b | Ni4N5 | Ni4N5_001b_IFrun006 | 799.0C/1.3min | 0 | 2 | optical | no | no |
| Ni4N5_007 | Ni4N5 | — | — | 10 | 2 | EBSD, SEM, optical | yes | no |
| Ni4N5_010 | Ni4N5 | IFrun016_Ni4N5_010 | 1199.9C/1478.0min | 0 | 4 | optical | no | no |
| Ni4N5_012 | Ni4N5 | IFrun019_Ni4N5_012 | 1199.6C/991.2min | 0 | 1 | optical | no | no |
| Ni4N5_014 | Ni4N5 | — | — | 0 | 3 | optical | no | no |
| Ni4N5_015 | Ni4N5 | — | — | 0 | 3 | optical | no | no |
| Ni4N5_017 | Ni4N5 | — | — | 0 | 4 | optical | no | no |
| Ni4N5_021 | Ni4N5 | — | — | 0 | 4 | optical | no | no |
| Ni4N5_023 | Ni4N5 | — | — | 0 | 4 | optical | no | no |
| Ni4N5_028 | Ni4N5 | — | — | 12 | 7 | EBSD, SEM, optical | yes | no |
| Ni4N5_030 | Ni4N5 | — | — | 3 | 2 | SEM, optical | no | no |
| Ni4N5_033 | Ni4N5 | — | — | 4 | 0 | EBSD, SEM | yes | no |
| Ni4N5_034 | Ni4N5 | IFrun049_Ni4N5_034_1200C_12h | 1200.0C/741.6min | 4 | 0 | EBSD, SEM | yes | no |
| Ni4N5_039 | Ni4N5 | — | — | 3 | 0 | EBSD, SEM | yes | no |
| Ni4N5_053 | Ni4N5 | IFrun059_Ni4N5_053,054_1200C_12h; IFrun074_evap_Ni4N5_053_Pd_001a_900C_10min; IFrun075_evap_Ni4N5_053_Pd_001a_900C_10min; IFrun076_evap_Ni4N5_053_Pd_001a_1100C_10min; IFrun077_evap_Ni4N5_053_Pd_001a_1200C_10min; IFrun078_evap_Ni4N5_053_Pd_001a_1300C_10min | 1200.3C/758.3min; 901.1C/15.0min; 799.5C/11.7min; 1098.3C/51.6min; 1199.3C/53.3min; 1299.1C/55.0min | 4 | 3 | EBSD, SEM, optical | yes | no |
| Ni4N5_069 | Ni4N5 | — | — | 16 | 0 | EBSD, SEM | yes | no |
| Ni4N5_073 | Ni4N5 | — | — | 0 | 1 | optical | no | no |
| Ni4N5_075 | Ni4N5 | — | — | 9 | 0 | EBSD, EDS, SEM | yes | yes |
| Ni4N5_081 | Ni4N5 | IFrun082_Ni4N5_081_1300C_20h | 1301.4C/1186.7min | 10 | 10 | EBSD, SEM, optical | yes | no |
| Ni4N5_085 | Ni4N5 | — | — | 0 | 4 | optical | no | no |
| NiCube_001 | NiCube | — | — | 1 | 0 | SEM | no | no |
| Ni_001 | Ni | — | — | 0 | 3 | optical | no | no |
| Ni_001a | Ni | — | — | 0 | 3 | optical | no | no |
| Ni_002 | Ni | — | — | 0 | 2 | optical | no | no |
| Ni_003 | Ni | — | — | 0 | 14 | optical | no | no |
| Ni_003a1 | Ni | — | — | 0 | 2 | optical | no | no |
| Ni_003a2 | Ni | — | — | 0 | 4 | optical | no | no |
| Ni_003b1 | Ni | — | — | 0 | 1 | optical | no | no |
| Ni_003b1a | Ni | — | — | 8 | 2 | EBSD, SEM, optical | yes | no |
| Ni_003b2 | Ni | — | — | 3 | 4 | SEM, optical | no | no |

File: paper/validation-metrics.md
# Validation metrics (computed from archived run logs)

Generated by `build_validation_figures.py` from `docs/data_log/processed/csv/`. Soak window = within ±15 °C of the nominal setpoint after first reach.

## Power-command → temperature calibration (fixed Ni4N5 configuration)
Linear fit over 4 steady-state points: T = 931 + 632·I (mA), R² = 0.991.

| Run | Soak mean T (°C) | Soak mean power (mA) | Power SD (mA) |
|---|---:|---:|---:|
| `IFrun039_Ni4N5_026_1200C_6h` | 1200.36 | 0.4399 | 0.0055 |
| `IFrun040_Ni4N5_027_1250C_6h` | 1249.99 | 0.4888 | 0.0058 |
| `IFrun038_Ni4N5_025_1300C_1h` | 1299.38 | 0.5784 | 0.0258 |
| `IFrun032_Ni4N5_022_1400C_10min` | 1399.38 | 0.7441 | 0.0331 |

## Representative closed-loop soak (`IFrun079`, 1300 °C / 12 h)
- soak mean 1302.08 ± 3.02 °C; rise time 1135 s; overshoot 12.0 °C; max deviation 15.0 °C; drift -0.021 °C/h.

## Repeatability (Ni4N5 1200 °C / 12 h, n = 8)
- soak temperature 1201.2 ± 1.3 °C (range 1199.8–1204.2 °C; CV 0.110%); peak 1212.6 ± 6.7 °C; duration 766 ± 15 min.

## Long-duration stability (Ni200, 1325 °C)
- `IFrun081_Ni200_015_1325C_20h`: soak 1326.5 ± 1.5 °C, drift -0.0039 °C/h, 1198 min in-band.
- `IFrun080_Ni200_017_1325C_40h`: soak 1328.7 ± 7.1 °C, drift -0.0999 °C/h, 2401 min in-band.
